Repository: materials-informatics-nwpu/unsupervised_learning_based_sampling

# unsupervised_learning_based_sampling
The data and codes for the article Unsupervised learning-aided sampling for accelerated design of superalloys.

### Code and data will be uploaded gradually as they are organized.

File: dataset/Data1.csv
Sample ID,Composition (at. %),"γ’-solvus temperatures
(℃)",δMV,ΔHm,δDC,δCS
1,Co-20Ni-10Al-10W-2Ta,1150,0.181524898,-9.1856,0.326801118,0.621775281
2,Co-10Al-5Cr-2Ta,870,0.158794043,-8.9456,0.279314075,0.411228699
3,Co-10Ni-10Al-5Cr-2Ta,905,0.159450961,-9.1656,0.27825809,0.533449348
4,Co-20Ni-10Al-5Cr-2Ta ,948,0.160099996,-9.3856,0.277176717,0.651416154
5,Co-30Ni-10Al-5Cr-2Ta ,975,0.160741202,-9.6056,0.276070093,0.772223122
6,Co-30Ni-10Al-5Cr-2Ta-2Ti ,1060,0.173142684,-11.648,0.282600324,0.794533158
7,Co-30Ni-10Al-5Cr-2Ta-4Ti  ,1128,0.183555206,-13.6008,0.288988944,0.817066395
8,71Co-10Ni-7Al-4Ti-7W-1Ta,1134,0.181127047,-10.0612,0.28387868,0.488510541
9,51Co-30Ni-7Al-4Ti-7W-1Ta,1167,0.182610577,-10.6052,0.282551794,0.722376061
10,72Co-10Ni-7Al-4Ti-5Mo-2Nb,1021,0.173606005,-10.9324,0.215014466,0.488762378
11,52Co-30Ni-7Al-4Ti-5Mo-2Nb,1082,0.174898782,-11.4044,0.213136318,0.726207616
12,72Co-10Ni-7Al-4Ti-5Mo-1Nb-1Ta,1033,0.166798911,-10.0724,0.211093836,0.462086978
13,52Co-30Ni-7Al-4Ti-5Mo-1Nb-1Ta,1105,0.168047573,-10.5044,0.209138743,0.699111204
14,72Co-10Ni-7Al-4Ti-2W-3Mo-1Nb-1Ta,1076,0.177923602,-10.8884,0.239046918,0.484622634
15,52Co-30Ni-7Al-4Ti-2W-3Mo-1Nb-1Ta,1126,0.179284848,-11.3924,0.237394282,0.720818724
16,61.5Co-20Ni-8Al-6.5W-2Ti-2Ta,1150,0.17988889,-9.8203,0.28696631,0.600659401
17,60.5Co-20Ni-8Al-6.5W-2Ti-2Ta-1Re,1150,0.180468385,-9.7293,0.293242174,0.636168208
18,Co-10Ni-9Al-9W,985,0.164528293,-6.6996,0.300210271,0.481022526
19,Co-10Ni-8Al-8W-2Ti,1030,0.170174902,-8.0176,0.289487947,0.483402125
20,Co-10Ni-7Al-7W-4Ti,1056,0.175549942,-9.2932,0.277735059,0.485778596
21,Co-10Ni-6Al-6W-6Ti,1106,0.180678764,-10.5264,0.264787527,0.488152028
22,Co-10Ni-5Al-5W-8Ti,1130,0.18558285,-11.7172,0.250430394,0.490522508
23,Co-9Al-8W,960,0.161571813,-6.49,0.291869935,0.349824577
24,Co-9Al-9W,985,0.163796575,-6.5196,0.301096194,0.354215653
25,Co-9Al-11W,1036,0.167787454,-6.5764,0.318989167,0.362816188
26,Co-10Al-5Mo-2Nb,866,0.170597519,-9.066,0.277215606,0.437685466
27,Co-9Al-9W-2Ta-0.02B,1091,0.175874264,-8.117256,0.31305313,0.484221269
28,Co-9Al-7W-2Ta-0.02B-2Mo,1065,0.175510338,-8.269304,0.31196119,0.50251375
29,Co-9Al-5W-2Ta-0.02B-4Mo,1043,0.175144939,-8.421352,0.310866687,0.520623578
30,Co-9.5Al-5W-16Ni-6Cr,930,0.155653754,-7.6007,0.31677196,0.622065684
31,Co-9.5Al-5W-16Ni-6Cr-1.8Ta,1040,0.168137323,-9.035516,0.327227442,0.626758127
32,Co-9.5Al-5W-16Ni-6Cr-2.8Ta,1100,0.174208614,-9.805756,0.33293335,0.629310374
33,Co-7Al-7W,854,0.150459554,-5.1884,0.266229095,0.308364836
34,Co-7Al-5W-2Mo,804,0.149944217,-5.3852,0.264995865,0.331675102
35,Co-7Al-5W-2V,825,0.145344547,-6.07,0.25304843,0.327148139
36,Co-6Al-6W-2Ti,919,0.157149594,-6.5008,0.253138915,0.311316332
37,Co-7Al-5W-2Ta,983,0.160545186,-6.7988,0.259366142,0.306070189
38,Co-7Al-7W-20Ni,881,0.151771438,-5.4684,0.264697981,0.56130086
39,Co-7Al-3W-6Ni-4V,830,0.140279869,-7.0516,0.238845471,0.424420755
40,Co-7Al-7W-20Fe,778,0.14581346,-5.2124,0.274336751,0.59155443
41,Co-7Al-7W-10Cr,861,0.147978599,-6.0964,0.347469967,0.453188197
42,Co-7Al-7W-13Cr,835,0.147158861,-6.3064,0.369387024,0.492796932
43,Co-7Al-7W-17Cr,778,0.14601138,-6.5416,0.39743239,0.544523616
44,Co-7Al-7W-21Cr,726,0.144801243,-6.7256,0.424385452,0.595722991
45,Co-7Al-7W-21Cr-11Ni,777,0.145656755,-7.1568,0.424154576,0.725729401
46,Co-7Al-7W-21Cr-21Ni,815,0.146424718,-7.5488,0.423912251,0.849503797
47,Co-7Al-7W-21Cr-32Ni,880,0.147258856,-7.98,0.423610755,0.996009155
48,Co-8Al-6W-21Cr-11Ni,778,0.147305887,-7.714,0.424718665,0.7380812
49,Co-9Al-5W-21Cr-21Ni,837,0.149695555,-8.656,0.424036273,0.877141343
50,Co-10.5Al-3.5W-21Cr-32Ni,906,0.152914391,-9.8931,0.421604425,1.054190135
51,Co-9Al-9W-0.04B,986,0.16394475,-6.555552,0.301237537,0.572523308
52,Co-9Al-9W-0.08B,984,0.164225602,-6.5842272,0.301676159,0.723564751
53,Co-9Al-9W-0.12B ,982,0.164372614,-6.6201408,0.301816659,0.843300997
54,Co-9Al-8W-2Ta-0.08B ,1101,0.174549645,-8.1480432,0.304598172,0.727156965
55,Co-9Al-9W-2Ta-0.12B ,1097,0.1763595,-8.2003008,0.313684512,0.853305186
56,Co-9Al-8W-2Ta-2Nb ,1079,0.184488669,-9.6628,0.312997529,0.389049328
57,Co-9Al-9W-0.5Nb ,1011,0.166970804,-6.9379,0.303382154,0.362536587
58,Co-9Al-10W-2Nb,1064,0.177213776,-8.1772,0.319002585,0.391048889
59,Co-9Al-9W-1Mo-0.04B ,994,0.165809346,-6.663712,0.309713682,0.585820583
60,Co-9Al-8W-2Ta-2Mo,1082,0.176999319,-8.262,0.320712725,0.386445482
61,Co-9Al-8W-2Ta-2Ti,1154,0.183295132,-9.9244,0.309880389,0.380594282
62,Co-9Al-9W-2Ti-0.04B ,1075,0.174498119,-8.46384,0.30715171,0.594642049
63,Co-9Al-9W-2Ti-0.12B ,1080,0.174915563,-8.5283648,0.307724115,0.867079447
64,Co-9Al-9W-2V-0.04B ,1016,0.16418672,-7.430528,0.307593311,0.595897888
65,Co-9Al-9W-2Cr-0.04B ,975,0.163329532,-6.732576,0.317681166,0.598456604
66,Co-7Al-8W-4Ti-1Ta,1131,0.181867659,-9.7764,0.293698607,0.367118345
67,Co-7Al-7W-4Ti-2Ta,1157,0.185468196,-10.518,0.290503952,0.366087545
68,Co-9Al-9W-2Ta-0.12B ,1097,0.1763595,-8.2003008,0.313684512,0.853305186
69,Co-9Al-9W-lMo-0.04B ,994,0.170219214,-7.355232,0.307220615,0.576425923
70,Co-9Al-9W-2Ti-0.12B ,1080,0.174915563,-8.5283648,0.307724115,0.867079447
71,Co-9Al-9W-2Cr-0.04B ,975,0.163329532,-6.732576,0.317681166,0.598456604
72,Co-9Al-9W-4Cr-0.04B ,977,0.162700738,-6.8968,0.333568705,0.624446862
73,Co-9Al-9W-8Cr-0.04B ,947,0.161402236,-7.186848,0.363981366,0.676877888
74,Co-9Al-9W-16Cr-0.04B ,860,0.158639991,-7.613344,0.420807879,0.785363084
75,Co-9Al-9W-8Cr-9Ni-0.12B ,958,0.162529929,-7.5003488,0.363904729,1.087682271
76,Co-9Al-9W-8Cr-18Ni-0.12B ,978,0.163214792,-7.7487488,0.363275503,1.239001585
77,Co-9Al-8W-2Ta-2Ir ,1137,0.174442097,-8.4932,0.339481428,1.412538841
78,Co-9Al-5.5W-2Ta-2Ir ,1060,0.170034178,-8.4277,0.317892793,1.393394701
79,Co-8.8Al-9.8W-2Ti-2Ru,1078,0.174641381,-8.484304,0.323936372,0.407610109
80,Co-8.8Al-9.8W-2Ti-2Re,1087,0.176002634,-8.138224,0.324526823,0.443317973
81,Co-9Al-9W-8Fe-0.12B ,932,0.161628371,-6.4972,0.304602654,0.469217711
82,Co-9Al-9W-8Fe-0.12B ,877,0.1593345,-6.4236,0.307977274,0.57615503
83,Co-8.9Al-6.9W-0.02B,937,0.158527124,-6.394396,0.280729565,0.34312877
84,Co-9.0Al-8.2W-0.02B,978,0.162029657,-6.495984,0.293731482,0.350707716
85,Co-9.2Al-9.5W-0.02B,1022,0.165541207,-6.657676,0.307058258,0.359894249
86,Co-9.3Al-10.4W-0.02B,1038,0.167632169,-6.744724,0.31579876,0.365481792
87,Co-7Al-7W-2Ta-4Ti,1157,0.185468196,-10.518,0.290503952,0.366087545
88,Co-7Al-6W-2Ta-4Ti-1Mo,1143,0.185303192,-10.602,0.2899218,0.376878128
89,Co-9Al-9.8W,990,0.165463868,-6.542704,0.3083379,0.357684629
90,Co-10Al-5Mo-2Ta ,928,0.170750647,-9.0036,0.280266987,0.413309606
91,Co-30Ni-10Al-5Mo-2Ta,1014,0.1728813,-9.6036,0.277027493,0.77441361
92,Co-30Ni-10Al-5Mo-2Ta-2Ti,1066,0.182998975,-11.63,0.283543491,0.796771738
93,Co-9Al-10W,1029,0.165865644,-6.5484,0.310130178,0.358545849
94,Co-9Al-10W-2V,997,0.165974006,-7.4116,0.316356588,0.384242271
95,Co-9Al-10W-2Ti,1065,0.175942261,-8.4372,0.315922897,0.382614146
96,Co-9Al-10W-2Mo,1018,0.169189088,-6.7556,0.32662655,0.388451117
97,Co-9Al-10W-2Nb,1047,0.177213776,-8.1772,0.319002585,0.391048889
98,Co-9Al-10W-2Ta,1100,0.177351249,-8.1132,0.321786882,0.364965181
99,Co-9Al-10W,1016,0.165865644,-6.5484,0.310130178,0.358545849
100,Co-8.8Al-9.8W-2Ti,1076,0.175075484,-8.313744,0.312702532,0.378391416
101,Co-8.8Al-9.8W-2V,1033,0.164940978,-7.286704,0.313138637,0.380027431
102,Co-8.8Al-9.8W-2Nb,1073,0.176363493,-8.054384,0.315800536,0.386865295
103,Co-8.8Al-9.8W-2Ta,1098,0.176502719,-7.990064,0.318602995,0.360643159
104,Co-8.8Al-9.8W-2Cr,1002,0.164139217,-6.593584,0.323126581,0.383379441
105,Co-8.8Al-9.8W-2Mo,1016,0.168222355,-6.629744,0.323476053,0.384255917
106,Co-8.8Al-9.8W-2Mn,997,0.164096061,-6.681264,0.31636876,0.368202563
107,Co-8.8Al-9.8W-2Fe,1003,0.164230977,-6.417904,0.307757329,0.384326553
108,Co-8.8Al-9.8W-2Ni,1011,0.164922809,-6.455344,0.306729854,0.381006302
109,Co-8.8Al-9.8W-2Zr,1020,0.206006034,-9.261584,0.320456803,0.388658958
110,Co-8.8Al-9.8W-2Hf,1041,0.199653221,-8.821744,0.319824628,0.453951055
111,Co-7Al-7W,854,0.150459554,-5.1884,0.266229095,0.308364836
112,Co-7Al-5W-2Mo,804,0.149944217,-5.3852,0.264995865,0.331675102
113,Co-7Al-5W-2Ta,992,0.160545186,-6.7988,0.259366142,0.306070189
114,Co-6Al-6W-2Ti,919,0.157149594,-6.5008,0.253138915,0.311316332
115,Co-7Al-7W-20Ni,881,0.151771438,-5.4684,0.264697981,0.56130086
116,Co-8.8Al-9.8W-5Ni,1041,0.165145554,-6.510544,0.306478178,0.419578274
117,Co-8.8Al-9.8W-15Ni,1022,0.165883069,-6.694544,0.305622783,0.539968948
118,Co-8.8Al-9.8W-25Ni,1100,0.166612995,-6.878544,0.304742234,0.656208992
119,Co-8.8Al-9.8W-35Ni,1078,0.167335396,-7.062544,0.303836775,0.774539702
120,Co-9Al-10W,1029,0.165865644,-6.5484,0.310130178,0.358545849
121,Co-9Al-10W-2Mo,1018,0.169189088,-6.7556,0.32662655,0.388451117
122,Co-9Al-7W,965,0.159181942,-6.4596,0.282431506,0.345371458
123,Co-9Al-7W-2Mo,977,0.163372184,-6.6812,0.29997759,0.375896028
124,Co-9Al-8W-2Ta,1087,0.174132677,-8.0836,0.304021766,0.356454898
125,Co-9Al-8W-2Ta-2Mo,1082,0.176999319,-8.262,0.320712725,0.386445482
126,Co-12V-2Ta,974,0.111134173,-7.44,0.139867238,0.320262317
127,Co-12V-2Ta-2Ti,1044,0.131976263,-9.1664,0.146888845,0.345920346
128,Co-12V-2Ta-2Al,983,0.111134173,-7.44,0.139867238,0.320262317
129,Co-5Al-14V,964,0.12476971,-9.8764,0.220520987,0.425677807
130,Co-5Al-14V-2Ti,1022,0.141546986,-11.5556,0.226887091,0.448165257
131,Co-5Al-14V-2Cr,948,0.124351227,-9.9588,0.2399439,0.452783772
132,Co-5Al-14V-2Nb,1030,0.143343259,-11.3068,0.230710417,0.45601727
133,Co-5Al-14V-2Mo,971,0.131605304,-9.9796,0.240387057,0.45359633
134,Co-5Al-14V-2Ta,1070,0.143536417,-11.2476,0.234223944,0.43178681
135,Co-5Al-14V-2W,1003,0.12476971,-9.8764,0.220520987,0.425677807
136,Co-8Al-12V,964,0.140035867,-10.8544,0.246005778,0.449682417
137,Co-10Ni-8Al-12V,979,0.14075421,-11.1424,0.245195566,0.569466082
138,Co-20Ni-8Al-12V,1000,0.14146301,-11.4304,0.24435338,0.687534283
139,Co-30Ni-8Al-12V,1032,0.142162362,-11.7184,0.243479458,0.80997135
140,Co-30Ni-5Al-10V-4Ta,1119,0.159716578,-12.1124,0.233250926,0.747342278
141,Co-30Ni-7.5Al-7.5V-4Ta,1148,0.168687796,-12.5994,0.250167094,0.758102911
142,Co-30Ni-10Al-5V-4Ta,1172,0.176816993,-13.0064,0.261454776,0.768887153
143,Co-30Ni-10Al-5V-4Ta-2Ti,1242,0.186309939,-14.904,0.268187824,0.790915408
144,Co-15V-5Ti,1091,0.140352898,-11.26,0.150571716,0.413556531
145,Co-12V-4Ti,1023,0.12963937,-9.4464,0.135953163,0.363977924
146,Co-10V-4Ti-2Nb,1055,0.147060117,-10.1808,0.140865416,0.370902423
147,Co-10V-4Ti-2W,1035,0.13570324,-8.5936,0.157440903,0.346343539
148,Co-4Ti-10V-2W-2Ta,1131,0.153193714,-9.9808,0.172932792,0.352970624
149,Ni-9.98Co-14.2Al-3.39Cr-4.29Mo-1.62Ta-0.95Re,1261.5,0.184279489,-12.73355739,0.322146305,1.609390676
150,Ni-23.93Co-4.81Al-14.65Cr-7.31Ti-1.65Mo-0.02Zr-0.37W-0.14C-0.10B,1186,0.175445522,-13.91061232,0.340241142,2.197308403
151,Ni-7Al-15Cr-3Nb,898,0.155429935,-11.1672,0.335533466,0.318058393
152,Ni-6Al-15Cr-4Nb,899,0.158809017,-11.4108,0.331734589,0.311144021
153,Ni-5Al-15Cr-5Nb,895,0.162093597,-11.64,0.327131574,0.304119659
154,Ni-2.35Co-13.40Al-4Cr-0.67Mo-0.07Nb-0.001Zr-2.92Ta-0.001Hf-1.92W-2.16Re-0.005C-0.01B,1344,0.189109551,-13.66845473,0.323010821,2.191979069
155,Ni-9.51Co-12.93Al-5.15Cr-1.02Ti-0.29Mo-0.34Nb-1.58Ta-0.03Hf-2.71W-0.66Re-0.03C,1285.9,0.187525346,-13.30574519,0.336375566,1.485585905
156,Ni-10.14Co-2.49Al-14.15Cr-2.59Ti-5.03Mo-2.62Nb,1083,0.187600131,-11.98823895,0.351941442,1.384622119
157,Ni-13.46Al-7.48Mo-2.03Ta-0.06C-0.02B,1309,0.190232232,-13.10946489,0.314117138,2.737227831
158,Ni-9.92Co-13.34Al-0.01Cr-4.37Mo-2.08Ta-0.94Re-0.05C-0.02B,1273.3,0.186168879,-12.40509515,0.293439957,2.100862466
159,Ni-13.43Al-2.71Cr-5.64Mo-2.03Ta-0.07C-0.02B,1306.1,0.187302678,-13.10972077,0.327232876,2.82644735
160,Ni-4.96Co-13.31Al-2.78Cr-1.25Ti-0.89Mo-2.03Ta-0.47Re-0.08C-0.02B,1282,0.186763029,-13.02387407,0.327118649,2.230598254
161,Ni-5.09Co-13.34Al-4.5Cr-5.07Mo-2.09Ta-0.07Hf-0.97Re-0.05C-0.02B,1278.6,0.186650833,-13.16303202,0.337893779,2.241558345
162,Ni-10.13Co-13.42Al-4.53Cr-5.07Mo-2.06Ta-0.07Hf-0.98Re-0.07C-0.02B,1255.8,0.1863466,-13.05795495,0.339340923,1.968261051
163,Ni-11.16Co-13.30Al-4.60Cr-3.8Mo-2.05Ta-0.07Hf-1.32Re-0.05C-0.02B,1253.3,0.184549974,-12.81395066,0.330750382,2.011389424
164,Ni-13.04Al-5.37Cr-4.3Mo-2Ta-0.05C-0.02B,1278.7,0.182953677,-13.14575434,0.32938825,2.389030793
165,Ni-5.04Co-13.28Al-5.65Cr-4.43Mo-2.1Ta-0.06Hf-0.98Re-0.05C-0.02B,1270.2,0.185071115,-13.15878017,0.341451256,2.24360733
166,Ni-9.99Co-13.22Al-5.37Cr-4.4Mo-2.04Ta-0.96Re-0.08C-0.02B,1249.2,0.183512027,-12.90384341,0.339155036,2.016016219
167,Ni-10.14Co-13.29Al-5.63Cr-3.8Mo-2.08Ta-0.07Hf-1.28Re-0.06C-0.02B,1253,0.184278067,-12.96890482,0.339040938,1.971948976
168,Ni-10.13Co-13.5Al-5.74Cr-4.54Mo-2.14Ta-0.06Hf-1Re-0.12C,1256.7,0.185802025,-13.29260106,0.346439947,1.616204085
169,Ni-10.08Co-13.20Al-5.58Cr-5.07Mo-2.05Ta-0.07Hf-0.65Re-0.05C-B0.02,1247,0.185312481,-13.05451949,0.344523661,2.063894065
170,Ni-9.84Co-13.17Al-5.35Cr-7.4Mo-2Ta-0.08C-0.02B,1244.5,0.186216771,-13.16529529,0.357279636,1.920702892
171,Ni-4.65Co-10.17Al-8.44Cr-1.72Ti-1.14Mo-1.82Ta-2.39W,1265,0.179562871,-13.06559223,0.337706546,1.256920356
172,Ni-11.96Al-7.24Cr-1.78Ta-0.03Hf-1.46W-0.59Ru-0.87Re,1292,0.174392054,-12.11597997,0.329164753,1.699286922
173,Ni-11.89Al-4.25Cr-1.72Ti-0.31Mo-1.83Ta-0.03Hf-1.46W-0.98Ru-0.87Re,1312,0.179244621,-11.99379074,0.327886862,1.714070837
174,Ni-12.08Al-4.18Cr-0.57Ti-0.57Mo-1.5Ta-0.03Hf-1.48W-0.95Ru-1.17Re,1292,0.178267159,-12.21230593,0.314481813,1.834289787
175,Ni-12.14Al-5.25Cr-1.5Ta-0.03Hf-1.48W-1.2Ru-1.17Re,1320,0.177690834,-12.36640882,0.325197108,1.833581215
176,Ni-11.07Al-4.33Cr-1.18Ti-0.59Mo-1.5Ta-0.03Hf-1.84W-0.67Ru-1.51Re,1308,0.181531566,-12.65248947,0.317596443,1.897490964
177,Ni-1.66Co-12Al-2.15Cr-0.23Mo-0.05Nb-2.54Ta-1.64W-1.95Re,1330,0.183380723,-12.28021196,0.292653766,1.898759953
178,Ni-11.68Co-12.24Al-4.76Cr-0.63Mo-2.28Ta-0.05Hf-1.72W-1.58Re-0.23C-0.02B,1270,0.181263136,-12.42360852,0.321187195,1.886552627
179,Ni-11.74Co-12.16Al-5.26Cr-0.45Ti-0.88Mo-1.93Ta-0.05Hf-1.68W-0.87Ru-1.32Re-0.23C-0.02B,1280,0.181088213,-12.70212261,0.329507036,1.893660886

File: dataset/Data2.csv
Sample ID,Composition (at. %),¦Ã¡¯ phase,VEC,YM,PR
1,Co-9Al-7.5W,Y,8.235,211.64,0.31135
2,Co-9.2Al-9W,Y,8.178,214.392,0.31098
3,Co-8.8Al-9.8W-2Ta,Y,8.098,216.104,0.31118
4,Co-20Ni-10Al-10W-2Ta,Y,8.22,213.04,0.3116
5,Co-10Al-5Cr-2Ta,Y,8.17,198.14,0.3096
6,Co-10Ni-10Al-5Cr-2Ta,Y,8.27,197.24,0.3096
7,Co-20Ni-10Al-5Cr-2Ta ,Y,8.37,196.34,0.3096
8,Co-30Ni-10Al-5Cr-2Ta ,Y,8.47,195.44,0.3096
9,Co-30Ni-10Al-5Cr-2Ta-2Ti ,Y,8.37,193.58,0.3098
10,Co-30Ni-10Al-5Cr-2Ta-4Ti  ,Y,8.27,191.72,0.31
11,Co-10Ni-6Al-6Ti,Y,8.44,194.18,0.313
12,Co-10Ni-6Al-2W-6Ti ,Y,8.38,198.22,0.3124
13,Co-10Ni-6Al-4W-6T,Y,8.32,202.26,0.3118
14,Co-10Ni-6Al-6W-6Ti,Y,8.26,206.3,0.3112
15,Co-6.8Al-2.8Ge-8.2W,Y,8.206,213.144,0.30886
16,Co-4.5Al-5.5Ge-7.4W,Y,8.233,211.863,0.30683
17,Co-2.3Al-8.3Ge-6.5W,Y,8.252,210.135,0.30482
18,Co-11Ge-5.7W,Y,8.279,208.854,0.30279
19,Co-11Ge-9W,Y,8.18,215.52,0.3018
20,71Co-10Ni-7Al-4Ti-7W-1Ta,Y,8.23,208.56,0.3114
21,51Co-30Ni-7Al-4Ti-7W-1Ta,Y,8.43,206.76,0.3114
22,72Co-10Ni-7Al-4Ti-5Mo-2Nb,Y,8.4,192.57,0.315
23,52Co-30Ni-7Al-4Ti-5Mo-2Nb,Y,8.6,190.77,0.315
24,72Co-10Ni-7Al-4Ti-5Mo-1Nb-1Ta,Y,8.44,194.42,0.3135
25,52Co-30Ni-7Al-4Ti-5Mo-1Nb-1Ta,Y,8.64,192.62,0.3135
26,72Co-10Ni-7Al-4Ti-2W-3Mo-1Nb-1Ta,Y,8.34,197.42,0.3138
27,52Co-30Ni-7Al-4Ti-2W-3Mo-1Nb-1Ta,Y,8.54,195.62,0.3138
28,Co-11Ti-15Cr,Y,8,209.27,0.2961
29,61.5Co-20Ni-8Al-6.5W-2Ti-2Ta,Y,8.345,206.89,0.31205
30,60.5Co-20Ni-8Al-6.5W-2Ti-2Ta-1Re,Y,8.325,209.43,0.31195
31,Co-10Ni-9Al-9W,Y,8.29,213.77,0.3109
32,Co-10Ni-8Al-8W-2Ti,Y,8.28,211.28,0.311
33,Co-10Ni-7Al-7W-4Ti,Y,8.27,208.79,0.3111
34,Co-10Ni-6Al-6W-6Ti,Y,8.26,206.3,0.3112
35,Co-10Ni-5Al-5W-8Ti,Y,8.25,203.81,0.3113
36,Co-30Ni-6Al-3W-2.5Ti-1.5Ta-12Cr-0.4Si-0.1Hf-0.01Zr-0.08B,Y,8.2738,208.7708,0.298744
37,Co-30Ni-9Al-5W-0.3Ti-0.2Ta-12Cr-0.4Si-0.1Hf-0.01Zr-0.08B,Y,8.1958,210.9858,0.298734
38,Co-9Al-11W,Y,8.13,218.71,0.3103
39,Co-10Al-5Mo-2Nb,Y,8.17,199.02,0.3158
40,Co-8.8Al-7.3W,Y,8.253,211.514,0.31133
41,Co-9.7Al-7.1W-2.1Ru,Y,8.184,214.857,0.31154
42,Co-9Al-9W-4Cr,Y,8.07,217.47,0.3069
43,Co-9Al-9W-8Cr,Y,7.95,220.27,0.3029
44,Co-9Ni-9Al-9W,Y,8.28,213.86,0.3109
45,Co-18Ni-9Al-9W,Y,8.37,213.05,0.3109
46,Co-9Ni-9Al-9W-8Cr,Y,8.04,219.46,0.3029
47,Co-18Ni-9Al-9W-8Cr,Y,8.13,218.65,0.3029
48,43.5Co-27Ni-11Al-6.2W-10Cr-2.3Ta,Y,8.032,210.275,0.30323
49,44Co-29Ni-11.8Al-5.2W-6Cr-2Mo-2Ta,Y,8.106,206.632,0.30776
50,Co-9Al-9W-2Ta-0.02B,Y,8.1106,214.21,0.3115
51,Co-9Al-7W-2Ta-0.02B-2Mo,Y,8.1106,212.57,0.3121
52,Co-9Al-5W-2Ta-0.02B-4Mo,Y,8.1106,210.93,0.3127
53,Co-9.5Al-5W-16Ni-6Cr,Y,8.26,208.655,0.3063
54,Co-9.5Al-5W-16Ni-6Cr-1.8Ta,Y,8.188,208.241,0.30684
55,Co-9.5Al-5W-16Ni-6Cr-2.8Ta,Y,8.148,208.011,0.30714
56,Co-9Al-9W-2Cr,Y,8.13,216.07,0.3089
57,Co-9Al-9W-4Cr,Y,8.07,217.47,0.3069
58,Co-9Al-9W-6Cr,Y,8.01,218.87,0.3049
59,Co-9Al-9W-8Cr,Y,7.95,220.27,0.3029
60,Co-9Al-9W-10Cr,Y,7.89,221.67,0.3009
61,Co-9.4Al-7.9W-2.2Ta,Y,8.111,211.386,0.31205
62,Co-9.5Al-8.7W-1.1Hf,Y,8.114,211.928,0.31185
63,Co-7Al-7W,Y,8.37,213.41,0.3107
64,Co-7Al-5W-2Mo,Y,8.37,211.77,0.3113
65,Co-7Al-5W-2V,Y,8.35,207.75,0.3125
66,Co-6Al-6W-2Ti,Y,8.36,210.92,0.3108
67,Co-7Al-5W-2Ta,Y,8.35,208.91,0.3119
68,Co-7Al-7W-20Ni,Y,8.57,211.61,0.3107
69,Co-7Al-3W-6Ni-4V,Y,8.39,201.55,0.3143
70,Co-7Al-7W-1Si,Y,8.32,211.79,0.3076
71,Co-7Al-7W-20Fe,Y,8.17,213.81,0.3067
72,Co-7Al-7W-10Cr,Y,8.07,220.41,0.3007
73,Co-7Al-7W-13Cr,Y,7.98,222.51,0.2977
74,Co-7Al-7W-17Cr,Y,7.86,225.31,0.2937
75,Co-7Al-7W-21Cr,Y,7.74,228.11,0.2897
76,Co-7Al-7W-23Cr,N,7.68,229.51,0.2877
77,Co-7Al-7W-21Cr-11Ni,Y,7.85,227.12,0.2897
78,Co-7Al-7W-21Cr-21Ni,Y,7.95,226.22,0.2897
79,Co-7Al-7W-21Cr-32Ni,Y,8.06,225.23,0.2897
80,Co-8Al-6W-21Cr-11Ni,Y,7.82,223.71,0.2904
81,Co-9Al-5W-21Cr-21Ni,Y,7.89,219.4,0.2911
82,Co-10.5Al-3.5W-21Cr-32Ni,Y,7.955,213.295,0.29215
83,Co-10Al-10W-2Ta,Y,8.02,214.84,0.3116
84,Co-10Al-10W-2Mo,Y,8.04,217.7,0.311
85,Co-9Al-9W-0.04B,Y,8.1912,214.67,0.3109
86,Co-9Al-9W-0.08B,Y,8.1834,214.461,0.31059
87,Co-9Al-9W-0.12B ,Y,8.1846,214.461,0.31059
88,Co-9Al-8W-2Ta-0.08B ,Y,8.1334,211.981,0.31149
89,Co-9Al-9W-2Ta-0.12B ,Y,8.1046,214.001,0.31119
90,Co-9Al-8W-2Ta-2Nb ,Y,8.06,210.11,0.3136
91,Co-9Al-9W-0.5Nb ,Y,8.17,214.15,0.31135
92,Co-9Al-10W-2Nb,Y,8.08,214.61,0.3124
93,Co-9Al-9W-1Mo-0.04B ,Y,8.1612,215.87,0.3109
94,Co-9Al-8W-2Ta-2Mo,Y,8.08,214.59,0.3118
95,Co-9Al-10W-0.5Si ,Y,8.135,215.88,0.30905
96,Co-9Al-10W-2Si,Y,8.06,213.45,0.3044
97,Co-9Al-8W-2Ta-2Si,Y,8.04,208.95,0.3056
98,Co-9Al-8W-2Ta-2Ti,Y,8.04,210.33,0.312
99,Co-9Al-9W-2Ti-0.04B ,Y,8.0912,212.81,0.3111
100,Co-9Al-9W-2Ti-0.12B ,Y,8.0846,212.601,0.31079
101,Co-9Al-9W-2V-0.04B ,Y,8.1112,213.05,0.3121
102,Co-9Al-9W-2Cr-0.04B ,Y,8.1312,216.07,0.3089
103,Co-7Al-8W-4Ti-1Ta,Y,8.1,211.48,0.3111
104,Co-7Al-7W-4Ti-2Ta,Y,8.09,209.23,0.3117
105,Co-27Al,N,7.38,171.47,0.3208
106,Co-15W,N,8.55,239.3,0.3055
107,Co-7.5Al-7.7W-3.3Ti,Y,8.154,211.06,0.31102
108,Co-5.6Al-5.8W-6.6Ti,Y,8.16,206.794,0.31116
109,Co-3.8Al-3.8W-9.9Ti,Y,8.163,202.187,0.31137
110,Co-1.9Al-1.9W-13.2Ti,Y,8.169,197.921,0.31151
111,Co-16.5Ti,Y,8.175,193.655,0.31165
112,Co-9Al-9W-2Ta-0.02B,Y,8.1106,214.21,0.3115
113,Co-9Al-7W-2Ta-2Mo-0.02B,Y,8.1106,212.57,0.3121
114,Co-9Al-5W-2Ta-4Mo-0.02B,Y,8.1106,210.93,0.3127
115,Co-9Al-3W-2Ta-6Mo-0.02B,Y,8.1106,209.29,0.3133
116,Co-9Al-2Ta-9Mo-0.02B,Y,8.1106,206.83,0.3142
117,Co-9A1-9W-0.04B ,Y,8.1912,214.67,0.3109
118,Co-9A1-9W-0 08B ,Y,8.1834,214.461,0.31059
119,Co-9A1-9W-0.12B ,Y,8.1846,214.461,0.31059
120,Co-9Al-9W-2Ta-0.12B ,Y,8.1046,214.001,0.31119
121,Co-9Al-9W-lMo-0.04B ,Y,8.1512,214.44,0.3112
122,Co-9Al-10W-2Si ,Y,8.06,213.45,0.3044
123,Co-9Al-9W-2Ti-0.12B ,Y,8.0846,212.601,0.31079
124,Co-9Al-9W-2Cr-0.04B ,Y,8.1312,216.07,0.3089
125,Co-9Al-9W-4Cr-0.04B ,Y,8.0712,217.47,0.3069
126,Co-9Al-9W-8Cr-0.04B ,Y,7.9512,220.27,0.3029
127,Co-9Al-9W-16Cr-0.04B ,Y,7.7112,225.87,0.2949
128,Co-9Al-9W-9Ni-0.12B ,Y,8.2746,213.651,0.31059
129,Co-9Al-9W-18Ni-0.12B ,Y,8.3646,212.841,0.31059
130,Co-9Al-9W-8Cr-9Ni-0.12B ,Y,8.0346,219.251,0.30259
131,Co-9Al-9W-8Cr-18Ni-0.12B ,Y,8.1246,218.441,0.30259
132,Co-9Al-8W-2Ta-2Ir ,Y,8.14,218.57,0.3108
133,Co-9Al-5.5W-2Ta-2Ir ,Y,8.215,213.52,0.31155
134,Co-9Al-9W-8Fe-0.12B ,Y,8.11,214.83,0.3093
135,Co-9Al-9W-16Fe-0.12B,Y,8.03,214.99,0.3077
136,Co-8.9Al-6.9W-0.02B,Y,8.259,210.567,0.31149
137,Co-9.0Al-8.2W-0.02B,Y,8.214,213.054,0.31114
138,Co-9.2Al-9.5W-0.02B,Y,8.163,215.402,0.31083
139,Co-9.3Al-10.4W-0.02B,Y,8.13,217.081,0.3106
140,Co-10.9Ge-4.5W,Y,8.32,206.536,0.3032
141,Co-11.0Ge-5.7W ,Y,8.279,208.854,0.30279
142,Co-12.3Ge-7.0W,Y,8.175,210.102,0.30175
143,Co-29.2Ni-9.8Al-6.3W-2.4Ta-6.4Cr,Y,8.227,209.404,0.30635
144,Co-38.0Ni-9.3Al-6.9W-1.4Ta-6.3Cr,Y,8.37,210.679,0.30577
145,Co-7Al-7W-2Ta-4Ti,Y,8.09,209.23,0.3117
146,Co-7Al-6W-2Ta-4Ti-1Mo,Y,8.09,208.41,0.312
147,Co-9Al-9W,Y,8.19,214.67,0.3109
148,Co-9Al-9W-2Ti ,Y,8.09,212.81,0.3111
149,Co-9Al-9W-2Ta ,Y,8.11,214.21,0.3115
150,Co-8Al-9W-2Ti-2Ta ,Y,8.07,213.74,0.3113
151,Co-9Al-9.8W,Y,8.166,216.286,0.31066
152,Co-10Al-5Mo-2Ta ,Y,8.17,200.64,0.3146
153,Co-30Ni-10Al-5Mo-2Ta,Y,8.47,197.94,0.3146
154,Co-30Ni-10Al-5Mo-2Ta-2Ti,Y,8.37,196.08,0.3148
155,Co-10W,N,8.4,195.1,0.314
156,Co-8.25Al-10W,Y,8.2095,217.837,0.310455
157,Co-12.5Al-7.5W,Y,8.025,206.775,0.31275
158,Co-12Al-15W,Y,7.98,212.52,0.3118
159,Co-9.5Al-10W,Y,8.13,215.995,0.3108
160,Co-9Al-10W,Y,8.16,216.69,0.3106
161,Co-9Al-10W-2V,Y,8.08,215.07,0.3118
162,Co-9Al-10W-4V,Y,8,213.45,0.313
163,Co-9Al-10W-2Ti,Y,8.06,214.83,0.3108
164,Co-9Al-10W-4Ti,Y,7.96,212.97,0.311
165,Co-9Al-10W-2Mo,Y,8.1,219.09,0.3106
166,Co-9Al-10W-4Mo,Y,8.04,221.49,0.3106
167,Co-9Al-10W-2Nb,Y,8.08,214.61,0.3124
168,Co-9Al-10W-4Nb,Y,8,212.53,0.3142
169,Co-9Al-10W-2Ta,Y,8.08,216.23,0.3112
170,Co-9Al-10W-4Ta,Y,8,215.77,0.3118
171,Co-9Al-10W,Y,8.16,216.69,0.3106
172,Co-8.8Al-9.8W-2Ti,Y,8.078,214.704,0.31078
173,Co-8.8Al-9.8W-2V,Y,8.098,214.944,0.31178
174,Co-8.8Al-9.8W-2Nb,Y,8.098,214.484,0.31238
175,Co-8.8Al-9.8W-2Ta,Y,8.098,216.104,0.31118
176,Co-8.8Al-9.8W-2Cr,Y,8.118,217.964,0.30858
177,Co-8.8Al-9.8W-2Mo,Y,8.118,218.964,0.31058
178,Co-8.8Al-9.8W-2Mn,Y,8.138,216.344,0.30438
179,Co-8.8Al-9.8W-2Fe,Y,8.158,216.604,0.31018
180,Co-8.8Al-9.8W-2Ni,Y,8.198,216.384,0.31058
181,Co-8.8Al-9.8W-2Si,Y,8.078,213.324,0.30438
182,Co-8.8Al-9.8W-2Zr,Y,8.078,214.144,0.31118
183,Co-8.8Al-9.8W-2Hf,Y,8.078,213.944,0.31178
184,Co-8.8Al-9.8W-2Ru,Y,8.158,221.324,0.31038
185,Co-8.8Al-9.8W-2Ir,Y,8.178,222.944,0.30958
186,Co-7Al-7W,Y,8.37,213.41,0.3107
187,Co-7Al-5W-2Mo,Y,8.37,211.77,0.3113
188,Co-7Al-5W-2Ta,Y,8.35,208.91,0.3119
189,Co-6Al-6W-2Ti,Y,8.36,210.92,0.3108
190,Co-7Al-7W-20Ni,Y,8.57,211.61,0.3107
191,Co-9Al-10W-2Nb,Y,8.08,214.61,0.3124
192,Co-9Al-10W-2Ti,Y,8.06,214.83,0.3108
193,Co-9Al-10W-2V,Y,8.08,215.07,0.3118
194,Co-9Al-10W-2Ta,Y,8.08,216.23,0.3112
195,Co-9Al-8W-2Ta,Y,8.14,212.19,0.3118
196,Co-9Al-8W-2Ta-2Cr,Y,8.08,213.59,0.3098
197,Co-9Al-8W-2Ta-2Nb,Y,8.06,210.11,0.3136
198,Co-9Al-8W-2Ta-2Si,Y,8.04,208.95,0.3056
199,Co-9Al-8W-2Ta-2V,Y,8.06,210.57,0.313
200,Co-9Al-8W-2Ta-2Mo,Y,8.08,214.59,0.3118
201,Co-9Al-8W-2Ta-2Ir,Y,8.14,218.57,0.3108
202,Co-9Al-5.5W-2Ta-2Mo,Y,8.155,209.54,0.31255
203,Co-9Al-5.5W-2Ta-2Ir,Y,8.215,213.52,0.31155
204,Co-8.8Al-9.8W-5Ni,Y,8.228,216.114,0.31058
205,Co-8.8Al-9.8W-15Ni,Y,8.328,215.214,0.31058
206,Co-8.8Al-9.8W-25Ni,Y,8.428,214.314,0.31058
207,Co-8.8Al-9.8W-35Ni,Y,8.528,213.414,0.31058
208,Co-9Al-10W-2Mo,Y,8.1,219.09,0.3106
209,Co-9Al-7W,Y,8.25,210.63,0.3115
210,Co-9Al-7W-2Mo,Y,8.19,213.03,0.3115
211,Co-9Al-8W-2Ta,Y,8.14,212.19,0.3118
212,Co-9Al-8W-2Ta-2Mo,Y,8.08,214.59,0.3118
213,Co-8.8Al-9.8W-2Ta,Y,8.098,216.104,0.31118
214,Co-20Al-60Ti,N,4.8,125.4,0.324
215,Co-10Al-55Ti,N,5.65,143.95,0.3195
216,Co-20Al-68Ti,N,4.4,117.96,0.3248
217,Co-25Al-15Ti,N,6.75,160.3,0.3215
218,Co-10Al-15Ti,Y,7.65,181.15,0.3155
219,Co-10Al-30Ti,N,6.9,167.2,0.317
220,Co-35Al-25Ti,N,5.65,137.1,0.3265
221,Co-20Al-40Ti,N,5.8,144,0.322
222,Co-10Al-35Ti,N,6.65,162.55,0.3175
223,Co-10Al-25Ti,Y,7.15,171.85,0.3165
224,Co-5Al-73Ti,N,5.05,134.16,0.3193
225,Co-3Al-57Ti,N,5.97,151.82,0.3169
226,Co-28Al-60Ti,N,4.32,114.28,0.3272
227,Co-55Al-35Ti,N,3.95,100,0.3355
228,Co-17Al-80Ti,N,3.98,110.97,0.3248
229,Co-42Al-18Ti,N,5.58,133.88,0.3286
230,Co-3Al-19Ti,Y,7.87,187.16,0.3131
231,Co-15Al-45Ti,N,5.85,146.3,0.3205
232,Co-34Al-33Ti,N,5.31,131.05,0.3269
233,Co-25Al-7Ti,N,7.15,167.74,0.3207
234,Co-5Al-35V,N,7.3,173.7,0.333
235,Co-10Al-25V,N,7.4,174.85,0.329
236,Co-16Al-18V,Y,7.32,172.18,0.3272
237,Co-1.5Al-22V,Y,8.03,189.095,0.3238
238,Co-8Al-14V,Y,7.96,186.54,0.3216
239,Co-20Al-5.5V,N,7.58,176.745,0.3213
240,Co-10Al-10V,N,8,187,0.32
241,Co-5Al-14V,Y,8.14,190.71,0.3204
242,Co-3Al-16V,Y,8.18,191.87,0.3208
243,Co-1.5Al-17.5V,Y,8.21,192.74,0.3211
244,Co-0.5Al-17.5V,Y,8.27,194.13,0.3207
245,Co-3W-25Ga,N,7.41,165.26,0.2316
246,Co-15W-18Ga,N,7.47,203.444,0.2497
247,Co-20W-30Ga,N,6.6,189.64,0.211
248,Co-22W-7Ga,N,7.92,239.496,0.2817
249,Co-7.4W-12Ga,Y,8.058,200.044,0.27058
250,Co-9.3W-9.5Ga,Y,8.151,208.862,0.27776
251,"Ni-1.15Al-24,52Cr-4.43Fe-0.33Mn-0.26Ti-5.28Mo-2.14Nb-0.003Ta-0.19C-0.84Si",N,8.444054888,221.2415205,0.282776968
252,Ni-2.32Al-12.07Co-25.35Cr-2.37Fe-0.56Ti-5.23Mo-0.24C,N,8.398234845,224.15157,0.28440965
253,Ni-27.42Cr-0.39Ti-4.38W-0.5C,N,8.673380464,229.5568867,0.279699203
254,Ni-2.49Al-28.11Cr-9.61Fe-1.22Mn-1.96Ti-0.21Mo-11.68W-3.82Si,N,8.814152441,237.6745421,0.283012945
